Repository: VedantZope/JC-Damage-Model-Optimisation

## Project Structure
The project is structured as follows:
```
.
├── experimental_data──{material}
│                     └── stress_strain.xslx
├── damage_models
│   ├── johnson_cook
│   └── more models can be added..
│  
├── opt_algorithm
│   └── bayesian_opt
│   
├── modules
│   └── helper_functions
│   
├── global_config.xlsx
├── param_config.xlsx
│  
├── optimise.py
│  
├── results
│   └── {material} ── params.npy
│
└── README.md
```

## Configurations
The project is designed in a way that requires several initial configurations. First, we need to define the search space (parameter bounds) by inputting this information into an Excel file named "param_config.xlsx." Additionally, we need to set the number of iterations, reference temperature, reference strain rate, and other parameters by editing the "global_config.xlsx" file. Once all configurations are in place, the optimization process can begin.

## Optimization Process
The project utilizes Bayesian optimization and is developed modularly, making it easy to integrate different damage models, materials, and data ranges.

## Run the code
To run the code, simply clone the repository and run the command below in the terminal: 
```bash
python main.py
```
The code will automatically read the configurations and start the optimization process. The results will be saved in the "results" folder.

## Results
The results are saved in the "results" folder. The results include the optimized parameters and the corresponding error. The results are saved in a numpy array format. The first column is the error, and the rest of the columns are the optimized parameters. The order of the parameters is the same as the order in the "param_config.xlsx" file.

File: experimental_data/pm_superalloy/1050.csv (part 1 of 2)
strain,0.001,0.01,0.1,1,10
0.0,170.78806,213.41461,273.83461,367.83212,399.34001
0.000650651,172.92976,215.58316,276.82795,372.46491,406.19756
0.0013,175.02092,217.72762,279.76593,377.01736,412.90761
0.00195,177.06244,219.84817,282.64968,381.49108,419.47359
0.0026,179.05522,221.9449,285.48005,385.88703,425.89813
0.00325,181.00013,224.01797,288.25797,390.20633,432.184
0.0039,182.89806,226.06751,290.98435,394.45007,438.33394
0.00455,184.74985,228.09364,293.66007,398.61934,444.35063
0.00521,186.55635,230.09666,296.2867,402.71703,450.23895
0.00586,188.31838,232.07637,298.86375,406.7406,455.99704
0.00651,190.03676,234.03307,301.39274,410.69286,461.62966
0.00716,191.71229,235.96689,303.87453,414.57485,467.13934
0.00781,193.34577,237.87796,306.30991,418.38757,472.52853
0.00846,194.93797,239.76642,308.69972,422.13206,477.79968
0.00911,196.48965,241.63241,311.04476,425.80928,482.95516
0.00976,198.00158,243.47605,313.34582,429.42022,487.99732
0.01041,199.4745,245.29747,315.60366,432.96584,492.92847
0.01106,200.90913,247.09682,317.81909,436.44709,497.75088
0.01171,202.30619,248.87423,319.99281,439.86493,502.46679
0.01236,203.66639,250.62983,322.12562,443.22029,507.07839
0.01301,204.99044,252.36374,324.21822,446.51406,511.58782
0.01366,206.279,254.07612,326.27133,449.74719,515.99721
0.01431,207.53277,255.76709,328.28569,452.92054,520.30865
0.01496,208.75239,257.43678,330.26196,456.03502,524.52418
0.01562,209.93853,259.08561,332.20179,459.09394,528.64893
0.01627,211.09182,260.71317,334.104,462.0933,532.67868
0.01692,212.2129,262.31986,335.97017,465.03636,536.61845
0.01757,213.30238,263.90582,337.80099,467.92398,540.47014
0.01822,214.36088,265.47118,339.59708,470.757,544.23564
0.01887,215.389,267.01608,341.35909,473.53623,547.9168
0.01952,216.38734,268.54065,343.08764,476.26249,551.51543
0.02017,217.35646,270.04503,344.78336,478.9366,555.0333
0.02082,218.29695,271.52934,346.44684,481.55931,558.47215
0.02147,219.20936,272.99375,348.07872,484.13145,561.8337
0.02212,220.09425,274.43836,349.67955,486.65375,565.11965
0.02277,220.95216,275.86331,351.24993,489.127,568.33163
0.02342,221.78362,277.26875,352.79044,491.55197,571.47129
0.02407,222.58917,278.6548,354.30163,493.92939,574.54023
0.02472,223.36931,280.02162,355.78407,496.26,577.54001
0.02538,224.12456,281.36964,357.23939,498.54745,580.47598
0.02603,224.85541,282.69837,358.66594,500.78665,583.34206
0.02668,225.56235,284.00824,360.06535,502.98121,586.14354
0.02733,226.24587,285.2994,361.43813,505.13184,588.88185
0.02798,226.90644,286.572,362.78481,507.23923,591.55844
0.02863,227.54452,287.82615,364.10587,509.30406,594.17471
0.02928,228.16058,289.06199,365.40182,511.32703,596.73204
0.02993,228.75505,290.27967,366.67315,513.30879,599.23178
0.03058,229.32839,291.4793,367.92034,515.25001,601.67527
0.03123,229.88103,292.66104,369.14386,517.15134,604.0638
0.03188,230.41338,293.825,370.34418,519.01344,606.39865
0.03253,230.92588,294.97132,371.52174,520.83694,608.6811
0.03318,231.41894,296.10013,372.67702,522.62247,610.91236
0.03383,231.89259,297.21158,373.81044,524.37066,613.09363
0.03448,232.34759,298.3058,374.92245,526.08213,615.22613
0.03514,232.78434,299.3833,376.01472,527.76069,617.31535
0.03579,233.20324,300.44343,377.08518,529.40052,619.35375
0.03644,233.60465,301.48672,378.13548,531.00543,621.34679
0.03709,233.98894,302.5133,379.16603,532.576,623.29556
0.03774,234.35648,303.52331,380.17724,534.11282,625.20113
0.03839,234.70762,304.51688,381.16951,535.61645,627.06458
0.03904,235.04271,305.49413,382.14321,537.08746,628.88692
0.03969,235.3621,306.45519,383.09872,538.52641,630.66918
0.04034,235.6661,307.4002,384.03643,539.93384,632.41234
0.04099,235.95507,308.32929,384.9567,541.31031,634.1174
0.04164,236.22931,309.24259,385.85989,542.65635,635.78529
0.04229,236.48916,310.14023,386.74635,543.97248,637.41695
0.04294,236.73491,311.02233,387.61645,545.25925,639.0133
0.04359,236.96688,311.88903,388.4705,546.51713,640.57523
0.04424,237.18536,312.74045,389.30888,547.74668,642.10362
0.04489,237.39065,313.57673,390.13188,548.94837,643.59936
0.04555,237.58304,314.39844,390.94124,550.12616,645.06807
0.0462,237.76281,315.20482,391.73449,551.27365,646.50102
0.04685,237.93024,315.99643,392.51336,552.39478,647.90379
0.0475,238.0856,316.7734,393.27813,553.49001,649.27718
0.04815,238.22916,317.53587,394.0291,554.55983,650.62195
0.0488,238.36117,318.28395,394.76659,555.60469,651.93888
0.04945,238.48191,319.01778,395.49088,556.62506,653.22872
0.0501,238.59161,319.73747,396.20226,557.62138,654.49219
0.05075,238.69053,320.44316,396.901,558.59412,655.73001
0.0514,238.7789,321.13497,397.58739,559.54371,656.94288
0.05205,238.85697,321.81302,398.2617,560.47058,658.13147
0.0527,238.92496,322.47745,398.9242,561.37516,659.29646
0.05335,238.98311,323.12837,399.57514,562.25789,660.43851
0.054,239.03164,323.76589,400.21479,563.11918,661.55824
0.05465,239.07076,324.39015,400.84339,563.95943,662.65629
0.05531,239.1007,325.00177,401.46265,564.78263,663.7384
0.05596,239.12166,325.59987,402.0699,565.58205,664.79494
0.05661,239.13384,326.18509,402.66684,566.36164,665.83159
0.05726,239.13745,326.75752,403.25369,567.12179,666.84893
0.05791,239.13269,327.31729,403.8307,567.86289,667.84752
0.05856,239.11974,327.86453,404.39806,568.58532,668.8279
0.05921,239.09881,328.39936,404.95603,569.28945,669.7906
0.05986,239.07007,328.92189,405.50479,569.97566,670.73617
0.06051,239.0337,329.43223,406.04458,570.64429,671.66509
0.06116,238.98989,329.93052,406.57559,571.29572,672.57787
0.06181,238.93881,330.41686,407.09803,571.9303,673.475
0.06246,238.88062,330.89138,407.6121,572.54836,674.3568
0.06311,238.8155,331.35419,408.11799,573.15026,675.22387
0.06376,238.74361,331.8054,408.6159,573.73633,676.07668
0.06441,238.6651,332.24514,409.106,574.30691,676.91568
0.06507,238.58014,332.67401,409.59002,574.86594,677.74662
0.06572,238.48887,333.09114,410.06508,575.40648,678.55924
0.06637,238.39146,333.49712,410.53288,575.93251,679.35931
0.06702,238.28793,333.89209,410.9936,576.44431,680.14722
0.06767,238.17853,334.27614,411.4474,576.94221,680.92336
0.06832,238.06341,334.6494,411.89444,577.4265,681.68812
0.06897,237.9427,335.01198,412.3349,577.89749,682.44185
0.06962,237.81656,335.36397,412.76893,578.35547,683.18493
0.07027,237.68509,335.70551,413.19667,578.80072,683.91769
0.07092,237.54843,336.03669,413.61828,579.23352,684.64049
0.07157,237.40672,336.35763,414.03392,579.65418,685.35365
0.07222,237.26006,336.66843,414.44373,580.06294,686.05751
0.07287,237.10858,336.96921,414.84785,580.4601,686.75236
0.07352,236.95239,337.26007,415.24641,580.8459,687.43853
0.07417,236.79161,337.54112,415.63954,581.22062,688.11631
0.07482,236.62636,337.81245,416.0274,581.58452,688.78598
0.07548,236.45673,338.07473,416.41166,581.9415,689.45335
0.07613,236.28284,338.32698,416.78933,582.28449,690.10767
0.07678,236.10479,338.56983,417.16208,582.61741,690.75472
0.07743,235.92268,338.80342,417.53005,582.94049,691.39474
0.07808,235.73661,339.02781,417.89333,583.25397,692.028
0.07873,235.54668,339.24313,418.25203,583.55809,692.65474
0.07938,235.35299,339.44947,418.6063,583.85305,693.27518
0.08003,235.15561,339.64695,418.95623,584.1391,693.88958
0.08068,234.95466,339.83564,419.30194,584.41646,694.49814
0.08133,234.75021,340.01566,419.64352,584.68535,695.10107
0.08198,234.54234,340.18712,419.98108,584.94596,695.69861
0.08263,234.33115,340.35009,420.31471,585.19852,696.29094
0.08328,234.11672,340.5047,420.64452,585.44323,696.87827
0.08393,233.89912,340.65104,420.9706,585.68029,697.46076
0.08458,233.67843,340.78919,421.29303,585.9099,698.03863
0.08524,233.45474,340.9198,421.61351,586.1359,698.61765
0.08589,233.2281,341.04188,421.92892,586.35118,699.18679
0.08654,232.9986,341.15608,422.24096,586.55958,699.7518
0.08719,232.76631,341.26248,422.54969,586.76129,700.31284
0.08784,232.5313,341.36119,422.85519,586.95646,700.87009
0.08849,232.29363,341.45228,423.15757,587.14531,701.42369
0.08914,232.05336,341.53587,423.45686,587.32799,701.97378
0.08979,231.81057,341.61203,423.75316,587.50466,702.52052
0.09044,231.56531,341.68086,424.04654,587.67551,703.06403
0.09109,231.31765,341.74246,424.33707,587.84068,703.60442
0.09174,231.06764,341.79691,424.6248,588.00034,704.14185
0.09239,230.81535,341.8443,424.90981,588.15465,704.67643
0.09304,230.56082,341.88472,425.19216,588.30377,705.20827
0.09369,230.30411,341.91827,425.47192,588.44782,705.73748
0.09434,230.04529,341.94502,425.74913,588.58697,706.26416
0.09499,229.78439,341.96507,426.02386,588.72136,706.78843
0.09565,229.52146,341.97904,426.29779,588.85477,707.31604
0.0963,229.25657,341.98594,426.56773,588.98005,707.83576
0.09695,228.98976,341.9864,426.83534,589.10099,708.35334
0.0976,228.72106,341.98048,427.10069,589.21771,708.86885
0.09825,228.45054,341.9683,427.36381,589.33034,709.3824
0.0989,228.17823,341.94992,427.62475,589.43901,709.89406
0.09955,227.90417,341.92543,427.88358,589.54384,710.40388
0.1002,227.62839,341.89491,428.14031,589.64495,710.91197
0.10085,227.35094,341.85844,428.395,589.74246,711.41837
0.1015,227.07187,341.81611,428.64769,589.83647,711.92314
0.10215,226.79122,341.76799,428.89842,589.92711,712.42636
0.1028,226.50903,341.71416,429.14722,590.01449,712.92808
0.10345,226.22534,341.6547,429.39414,590.0987,713.42834
0.1041,225.94017,341.5897,429.6392,590.17986,713.9272
0.10475,225.65357,341.51922,429.88243,590.25807,714.42472
0.10541,225.36557,341.44388,430.12554,590.33703,714.92663
0.10606,225.0762,341.36268,430.36523,590.40961,715.42157
0.10671,224.78549,341.27625,430.6032,590.47954,715.91527
0.10736,224.49348,341.18464,430.83947,590.54689,716.40779
0.10801,224.2002,341.08794,431.07407,590.61176,716.89915
0.10866,223.90567,340.98622,431.30702,590.67422,717.38937
0.10931,223.60992,340.87956,431.53834,590.73438,717.8785
0.10996,223.31298,340.768,431.76807,590.79229,718.36655
0.11061,223.01489,340.65166,431.99623,590.84807,718.85354
0.11126,222.71566,340.53058,432.22282,590.90176,719.33952
0.11191,222.41532,340.40484,432.44788,590.95346,719.82448
0.11256,222.1139,340.2745,432.67143,591.00324,720.30845
0.11321,221.81142,340.13965,432.89348,591.05116,720.79145
0.11386,221.50791,340.00034,433.11404,591.0973,721.27347
0.11451,221.20338,339.85663,433.33313,591.14171,721.75454
0.11517,220.89787,339.70914,433.55245,591.18807,722.2404
0.11582,220.59138,339.55687,433.76866,591.22925,722.71959
0.11647,220.28395,339.40042,433.98344,591.26891,723.19784
0.11712,219.9756,339.23983,434.19681,591.30709,723.67516
0.11777,219.66634,339.0752,434.40878,591.34387,724.15154
0.11842,219.3562,338.90657,434.61936,591.37928,724.62699
0.11907,219.04519,338.73401,434.82856,591.4134,725.1015
0.11972,218.73333,338.55758,435.03639,591.44626,725.57509
0.12037,218.42065,338.37736,435.24284,591.47793,726.04772
0.12102,218.10715,338.19338,435.44794,591.50844,726.51941
0.12167,217.79286,338.00573,435.65169,591.53784,726.99015
0.12232,217.47779,337.81445,435.85409,591.56619,727.45991
0.12297,217.16196,337.61961,436.05515,591.59352,727.9287
0.12362,216.84539,337.42128,436.25486,591.61987,728.39649
0.12427,216.52809,337.2195,436.45324,591.64529,728.86328
0.12492,216.21007,337.01432,436.65029,591.66981,729.32906
0.12558,215.89136,336.80634,436.84769,591.69703,729.79954
0.12623,215.57196,336.59456,437.04207,591.71986,730.26322
0.12688,215.2519,336.37958,437.23513,591.7419,730.72585
0.12753,214.93117,336.16143,437.42686,591.76318,731.18739
0.12818,214.60981,335.94016,437.61727,591.78373,731.64782
0.12883,214.28781,335.71586,437.80633,591.80358,732.10713
0.12948,213.9652,335.48855,437.99407,591.82275,732.56529
0.13013,213.64199,335.2583,438.18046,591.84129,733.02228
0.13078,213.31818,335.02516,438.36553,591.8592,733.47809
0.13143,212.9938,334.78917,438.54925,591.87652,733.93268
0.13208,212.66884,334.55039,438.73163,591.89327,734.38602
0.13273,212.34334,334.30887,438.91265,591.90946,734.83811
0.13338,212.01728,334.06467,439.09233,591.92512,735.28891
0.13403,211.69068,333.81782,439.27064,591.94027,735.7384
0.13468,211.36356,333.56838,439.44759,591.95492,736.18654
0.13534,211.03594,333.31691,439.62485,591.97264,736.63906
0.13599,210.70781,333.06243,439.79906,591.98635,737.08444
0.13664,210.37919,332.80551,439.97188,591.99962,737.5284
0.13729,210.05009,332.54619,440.14331,592.01246,737.97091
0.13794,209.72052,332.28451,440.31333,592.02486,738.41193
0.13859,209.39049,332.02052,440.48196,592.03686,738.85144
0.13924,209.06001,331.75427,440.64917,592.04846,739.28942
0.13989,208.72909,331.4858,440.81495,592.05966,739.72582
0.14054,208.39774,331.21515,440.9793,592.07048,740.16061
0.14119,208.06597,330.94236,441.14222,592.08094,740.59378
0.14184,207.73378,330.66749,441.30369,592.09101,741.02528
0.14249,207.40119,330.39057,441.46369,592.10073,741.45509
0.14314,207.06821,330.11164,441.62222,592.11008,741.88318
0.14379,206.73484,329.83074,441.77927,592.11908,742.3095
0.14444,206.40109,329.54793,441.93484,592.12772,742.73405
0.1451,206.06697,329.26371,442.0906,592.13953,743.1625
0.14575,205.73249,328.97715,442.24315,592.14747,743.58336
0.1464,205.39766,328.68879,442.39418,592.15507,744.00235
0.14705,205.06248,328.39867,442.54367,592.16232,744.41941
0.1477,204.72697,328.10682,442.69162,592.16922,744.83452
0.14835,204.39113,327.81326,442.83801,592.17575,745.24766
0.149,204.05498,327.51806,442.98284,592.18195,745.65879
0.14965,203.71851,327.22122,443.12608,592.18777,746.06787
0.1503,203.38174,326.92281,443.26773,592.19325,746.47489
0.15095,203.04467,326.62285,443.40778,592.19835,746.87978
0.1516,202.70732,326.32138,443.54621,592.20308,747.28254
0.15225,202.36969,326.01842,443.68301,592.20743,747.68313
0.1529,202.03179,325.71402,443.81817,592.2114,748.08152
0.15355,201.69362,325.4082,443.95168,592.21498,748.47768
0.1542,201.3552,325.101,444.08352,592.21817,748.87157
0.15485,201.01653,324.79246,444.21368,592.22094,749.26316
0.15551,200.67762,324.48308,444.34386,592.2268,749.65816
0.15616,200.33848,324.17193,444.47062,592.22873,750.04507
0.15681,199.99911,323.85954,444.59565,592.23024,750.42959
0.15746,199.65953,323.54592,444.71896,592.23131,750.8117
0.15811,199.31974,323.23111,444.84052,592.23193,751.19137
0.15876,198.97974,322.91513,444.96032,592.23208,751.56855
0.15941,198.63955,322.59801,445.07837,592.23177,751.94323
0.16006,198.29918,322.2798,445.19462,592.23096,752.31538
0.16071,197.95863,321.9605,445.30909,592.22966,752.68496
0.16136,197.6179,321.64015,445.42175,592.22785,753.05195
0.16201,197.27702,321.31878,445.53258,592.22552,753.41632
0.16266,196.93597,320.99642,445.64159,592.22265,753.77804
0.16331,196.59479,320.67307,445.74874,592.21924,754.13709
0.16396,196.25346,320.3488,445.85405,592.21526,754.49344
0.16461,195.91199,320.02359,445.95748,592.2107,754.84705
0.16527,195.57041,319.69796,446.06074,592.20902,755.20361
0.16592,195.2287,319.37099,446.16039,592.20326,755.55169
0.16657,194.88689,319.04319,446.25813,592.1969,755.89696
0.16722,194.54497,318.71455,446.35395,592.1899,756.23939
0.16787,194.20296,318.38512,446.44785,592.18224,756.57897
0.16852,193.86087,318.05491,446.53978,592.17393,756.91566
0.16917,193.5187,317.72395,446.62977,592.16493,757.24945
0.16982,193.17645,317.39226,446.71778,592.15525,757.58031
0.17047,192.83415,317.05987,446.80381,592.14484,757.90822
0.17112,192.49179,316.72678,446.88785,592.13371,758.23314
0.17177,192.14938,316.39303,446.96989,592.12183,758.55508
0.17242,191.80694,316.05862,447.0499,592.1092,758.87399
0.17307,191.46446,315.7236,447.12789,592.09578,759.18986
0.17372,191.12197,315.38795,447.20382,592.08157,759.50267
0.17437,190.77945,315.05174,447.27772,592.06654,759.8124
0.17503,190.43693,314.71539,447.35127,592.0541,760.1247
0.17568,190.09442,314.37805,447.42103,592.03741,760.42819
0.17633,189.75191,314.04017,447.4887,592.01984,760.72856
0.17698,189.40941,313.70178,447.55428,592.00141,761.02576
0.17763,189.06695,313.36291,447.61775,591.98206,761.31978
0.17828,188.72451,313.02354,447.6791,591.96182,761.61061
0.17893,188.38212,312.68371,447.73832,591.94064,761.89821
0.17958,188.03978,312.34344,447.79542,591.91851,762.1826
0.18023,187.69749,312.00273,447.85036,591.89542,762.46373
0.18088,187.35527,311.66162,447.90314,591.87134,762.7416
0.18153,187.01313,311.3201,447.95376,591.84626,763.01621
0.18218,186.67106,310.9782,448.0022,591.82017,763.28751
0.18283,186.32909,310.63593,448.04846,591.79304,763.55551
0.18348,185.98721,310.2933,448.09252,591.76486,763.82019
0.18413,185.64544,309.95033,448.13437,591.73562,764.08154
0.18478,185.30379,309.60703,448.17402,591.70528,764.33954
0.18544,184.96225,309.26385,448.21315,591.67722,764.59982
0.18609,184.62085,308.91994,448.24835,591.64466,764.85108
0.18674,184.27959,308.57574,448.28131,591.61098,765.09893
0.18739,183.93847,308.23126,448.31202,591.57612,765.3434
0.18804,183.59751,307.88651,448.34047,591.5401,765.58446
0.18869,183.25672,307.54152,448.36667,591.5029,765.82212
0.18934,182.91609,307.19629,448.39059,591.46449,766.05635
0.18999,182.57565,306.85082,448.41225,591.42486,766.28714
0.19064,182.23539,306.50514,448.43161,591.384,766.5145
0.19129,181.89533,306.15925,448.44869,591.34188,766.73842
0.19194,181.55548,305.81316,448.46347,591.29848,766.95887
0.19259,181.21584,305.46689,448.47595,591.25381,767.17587
0.19324,180.87642,305.12043,448.48612,591.20783,767.3894
0.19389,180.53723,304.77381,448.49397,591.16054,767.59946
0.19454,180.19828,304.42703,448.4995,591.11192,767.80604
0.1952,179.85957,304.08051,448.50442,591.06528,768.01474
0.19585,179.52112,303.73344,448.5053,591.01394,768.21434
0.1965,179.18293,303.38623,448.50383,590.96121,768.41046
0.19715,178.845,303.03891,448.50003,590.9071,768.60307
0.1978,178.50736,302.69146,448.49388,590.85157,768.79219
0.19845,178.17001,302.3439,448.48538,590.79463,768.97781
0.1991,177.83295,301.99624,448.47452,590.73624,769.15992
0.19975,177.49619,301.64849,448.4613,590.67641,769.33853
0.2004,177.15975,301.30065,448.44572,590.61512,769.51363
0.20105,176.82363,300.95272,448.42777,590.55234,769.68524
0.2017,176.48783,300.60473,448.40746,590.48807,769.85333
0.20235,176.15237,300.25666,448.38476,590.4223,770.0179
0.203,175.81725,299.90855,448.35969,590.355,770.17898
0.20365,175.48248,299.56037,448.33224,590.28617,770.33655
0.2043,175.14807,299.21213,448.30242,590.21579,770.49061
0.20495,174.81403,298.86385,448.2702,590.14387,770.64118
0.20561,174.48036,298.51593,448.23731,590.07366,770.79379
0.20626,174.14707,298.16758,448.20032,589.99857,770.93736
0.20691,173.81418,297.81919,448.16094,589.92189,771.07744
0.20756,173.48167,297.47078,448.11917,589.84361,771.21402
0.20821,173.14958,297.12235,448.07501,589.7637,771.34711
0.20886,172.81789,296.7739,448.02846,589.68217,771.47671
0.20951,172.48663,296.42544,447.97951,589.599,771.60284
0.21016,172.15579,296.07697,447.92817,589.51418,771.72551
0.21081,171.82539,295.72848,447.87444,589.4277,771.8447
0.21146,171.49543,295.38,447.8183,589.33955,771.96044
0.21211,171.16591,295.03152,447.75978,589.24972,772.07271
0.21276,170.83686,294.68304,447.69885,589.15819,772.18154
0.21341,170.50827,294.33457,447.63554,589.06497,772.28692
0.21406,170.18014,293.98611,447.56984,588.97005,772.38888
0.21471,169.8525,293.63766,447.50174,588.87339,772.48741
0.21537,169.52534,293.2896,447.43294,588.77826,772.58801
0.21602,169.19867,292.94117,447.36006,588.67815,772.67972
0.21667,168.8725,292.59277,447.28479,588.57628,772.76801
0.21732,168.54683,292.24438,447.20714,588.47266,772.85291
0.21797,168.22167,291.89601,447.1271,588.36729,772.93442
0.21862,167.89704,291.54767,447.04469,588.26015,773.01256
0.21927,167.57293,291.19935,446.9599,588.15122,773.08735
0.21992,167.24934,290.85106,446.87273,588.04053,773.15878
0.22057,166.9263,290.50279,446.78318,587.92804,773.22687
0.22122,166.6038,290.15455,446.69127,587.81376,773.29162
0.22187,166.28185,289.80634,446.59699,587.69768,773.35306
0.22252,165.96045,289.45815,446.50035,587.5798,773.41119
0.22317,165.63962,289.11001,446.40135,587.4601,773.46604
0.22382,165.31936,288.76188,446.29999,587.33859,773.51759
0.22447,164.99967,288.41379,446.19629,587.21525,773.56587
0.22513,164.68055,288.0661,446.09191,587.09328,773.61633
0.22578,164.36203,287.71806,445.98351,586.96629,773.65811
0.22643,164.04409,287.37006,445.87277,586.83745,773.69665
0.22708,163.72675,287.02209,445.75971,586.70678,773.73198
0.22773,163.41001,286.67414,445.64432,586.57426,773.7641
0.22838,163.09388,286.32624,445.5266,586.4399,773.79302
0.22903,162.77836,285.97835,445.40657,586.30369,773.81878
0.22968,162.46346,285.6305,445.28423,586.16562,773.84137
0.23033,162.14918,285.28268,445.15959,586.02569,773.86081
0.23098,161.83552,284.93488,445.03264,585.88391,773.87712
0.23163,161.5225,284.5871,444.90341,585.74026,773.89031
0.23228,161.21011,284.23935,444.77189,585.59476,773.9004
0.23293,160.89837,283.89163,444.63809,585.44739,773.9074
0.23358,160.58728,283.54393,444.50201,585.29816,773.91133
0.23423,160.27685,283.19625,444.36365,585.14705,773.91221
0.23488,159.96706,282.8486,444.22304,584.99407,773.91004
0.23554,159.65793,282.50131,444.08182,584.84237,773.91022
0.23619,159.34947,282.15369,443.93672,584.68565,773.90203
0.23684,159.04167,281.80608,443.78938,584.52707,773.89084
0.23749,158.73454,281.45849,443.63982,584.36662,773.87668
0.23814,158.42808,281.11091,443.48803,584.20429,773.85956
0.23879,158.1223,280.76334,443.33403,584.04009,773.83949
0.23944,157.8172,280.41578,443.17783,583.87402,773.81651
0.24009,157.51278,280.06823,443.01943,583.70609,773.79061
0.24074,157.20904,279.72068,442.85886,583.53629,773.76183
0.24139,156.906,279.37314,442.6961,583.36462,773.73018
0.24204,156.60365,279.02559,442.53118,583.19109,773.69568
0.24269,156.30199,278.67805,442.36409,583.01571,773.65834
0.24334,156.00103,278.3305,442.19486,582.83845,773.61819
0.24399,155.70077,277.98295,442.02348,582.65934,773.57523
0.24464,155.40121,277.63539,441.84997,582.47838,773.5295
0.2453,155.10236,277.28816,441.67596,582.29864,773.48629
0.24595,154.80421,276.94058,441.49823,582.11398,773.43504
0.2466,154.50677,276.59298,441.31839,581.92747,773.38107
0.24725,154.21004,276.24537,441.13646,581.73912,773.3244
0.2479,153.91402,275.89773,440.95246,581.54893,773.26502
0.24855,153.61872,275.55007,440.76637,581.35691,773.20297
0.2492,153.32413,275.20239,440.57823,581.16306,773.13826
0.24985,153.03026,274.85468,440.38805,580.96738,773.07093
0.2505,152.7371,274.50693,440.19581,580.76988,773.00097
0.25115,152.44467,274.15916,440.00156,580.57056,772.92841
0.2518,152.15295,273.81136,439.80529,580.36943,772.85329
0.25245,151.86195,273.46351,439.60701,580.16649,772.7756
0.2531,151.57168,273.11562,439.40674,579.96175,772.69538
0.25375,151.28212,272.76769,439.20449,579.75523,772.61263
0.2544,150.99329,272.41972,439.00026,579.54689,772.52738
0.25506,150.70518,272.07202,438.79566,579.33979,772.44486
0.25571,150.41779,271.72394,438.58752,579.12791,772.35467
0.25636,150.13112,271.37581,438.37745,578.91424,772.26203
0.25701,149.84518,271.02761,438.16545,578.69881,772.16696
0.25766,149.55995,270.67936,437.95154,578.48162,772.0695
0.25831,149.27545,270.33105,437.73574,578.26268,771.96964
0.25896,148.99167,269.98267,437.51803,578.04199,771.8674
0.25961,148.70861,269.63421,437.29846,577.81956,771.76282
0.26026,148.42627,269.28569,437.07702,577.59539,771.6559
0.26091,148.14464,268.9371,436.85373,577.36951,771.54666
0.26156,147.86374,268.58843,436.6286,577.14191,771.43514
0.26221,147.58355,268.23967,436.40164,576.91258,771.32134
0.26286,147.30407,267.89084,436.17287,576.68157,771.20528
0.26351,147.0253,267.54192,435.9423,576.44886,771.08697
0.26416,146.74725,267.19291,435.70993,576.21447,770.96646
0.26481,146.46991,266.8438,435.4758,575.97839,770.84375
0.26547,146.19327,266.49492,435.24145,575.74358,770.72395
0.26612,145.91735,266.14563,435.0038,575.50417,770.59689
0.26677,145.64214,265.79623,434.76441,575.26312,770.46768
0.26742,145.36763,265.44675,434.5233,575.02041,770.33633
0.26807,145.09382,265.09714,434.28047,574.77608,770.20289
0.26872,144.8207,264.74744,434.03596,574.53011,770.06735
0.26937,144.54828,264.39761,433.78975,574.28254,769.92972
0.27002,144.27654,264.04767,433.54188,574.03335,769.79005
0.27067,144.0055,263.69763,433.29235,573.78257,769.64834
0.27132,143.73514,263.34746,433.04117,573.5302,769.50461
0.27197,143.46546,262.99717,432.78836,573.27624,769.35888
0.27262,143.19646,262.64676,432.53394,573.02073,769.21116
0.27327,142.92813,262.29621,432.27791,572.76364,769.06148
0.27392,142.66047,261.94555,432.0203,572.50501,768.90984
0.27457,142.39349,261.59475,431.76111,572.24484,768.75627
0.27523,142.12716,261.24411,431.50186,571.98601,768.6058
0.27588,141.86149,260.89304,431.23956,571.72278,768.44842
0.27653,141.59648,260.54183,430.97572,571.45805,768.28914
0.27718,141.33212,260.19048,430.71035,571.19181,768.128
0.27783,141.06841,259.83899,430.44348,570.92409,767.96502
0.27848,140.80534,259.48734,430.17512,570.65489,767.8002
0.27913,140.54291,259.13556,429.90527,570.38422,767.63356
0.27978,140.28111,258.78362,429.63396,570.1121,767.46512
0.28043,140.01993,258.43152,429.3612,569.83852,767.2949
0.28108,139.75939,258.07927,429.087,569.5635,767.1229
0.28173,139.49946,257.72687,428.81137,569.28706,766.94914
0.28238,139.24014,257.3743,428.53433,569.00921,766.77365
0.28303,138.98143,257.02158,428.25589,568.72994,766.59643
0.28368,138.72333,256.66869,427.97608,568.4493,766.41751
0.28433,138.46582,256.31564,427.69488,568.16725,766.23689
0.28498,138.2089,255.96242,427.41234,567.88384,766.05459
0.28564,137.95257,255.60932,427.12993,567.60187,765.87555
0.28629,137.69682,255.25575,426.84471,567.31574,765.68994
0.28694,137.44165,254.90202,426.55819,567.02829,765.50269
0.28759,137.18704,254.54811,426.27035,566.7395,765.31384
0.28824,136.933,254.19403,425.98124,566.44939,765.12336
0.28889,136.67951,253.83977,425.69084,566.15798,764.9313
0.28954,136.42658,253.48532,425.3992,565.86529,764.73766
0.29019,136.17418,253.1307,425.10629,565.57129,764.54245
0.29084,135.92233,252.7759,424.81217,565.27603,764.3457
0.29149,135.671,252.42091,424.51683,564.97952,764.1474
0.29214,135.4202,252.06573,424.22028,564.68175,763.94757
0.29279,135.16992,251.71037,423.92254,564.38275,763.74623
0.29344,134.92015,251.35482,423.62363,564.08251,763.5434
0.29409,134.67088,250.99909,423.32355,563.78106,763.33906
0.29474,134.42211,250.64316,423.02232,563.4784,763.13326
0.2954,134.17383,250.28732,422.72138,563.17729,762.93081
0.29605,133.92604,249.93101,422.41789,562.87225,762.72209
0.2967,133.67871,249.57449,422.1133,562.56605,762.51192
0.29735,133.43186,249.2178,421.80761,562.25869,762.30032
0.298,133.18547,248.86091,421.50083,561.95018,762.0873
0.29865,132.93954,248.50382,421.19298,561.64053,761.87288
0.2993,132.69405,248.14652,420.88408,561.32976,761.65706
0.29995,132.44901,247.78904,420.57414,561.01787,761.43986
0.3006,132.2044,247.43136,420.26316,560.70488,761.22127
0.30125,131.96021,247.07348,419.95118,560.39079,761.00132
0.3019,131.71644,246.7154,419.63818,560.07562,760.78001
0.30255,131.47308,246.35711,419.32419,559.75939,760.55736
0.3032,131.23011,245.99863,419.00924,559.44209,760.33335
0.30385,130.98754,245.63995,418.69331,559.12373,760.10802
0.3045,130.74536,245.28106,418.37643,558.80435,759.88137
0.30516,130.50355,244.92225,418.06001,558.48659,759.65813
0.30581,130.26211,244.56296,417.74126,558.16515,759.42886
0.30646,130.02103,244.20346,417.4216,557.84272,759.1983
0.30711,129.7803,243.84378,417.10104,557.51929,758.96646
0.30776,129.53992,243.48388,416.7796,557.19487,758.73333
0.30841,129.29987,243.12379,416.45727,556.86948,758.49895
0.30906,129.06016,242.7635,416.13409,556.54313,758.26329
0.30971,128.82076,242.403,415.81006,556.21582,758.02638
0.31036,128.58167,242.0423,415.48517,555.88758,757.78822
0.31101,128.34289,241.6814,415.15947,555.5584,757.54882
0.31166,128.1044,241.3203,414.83295,555.2283,757.30818
0.31231,127.8662,240.959,414.50562,554.89728,757.06631
0.31296,127.62827,240.59751,414.17751,554.56538,756.82322
0.31361,127.39062,240.2358,413.84862,554.23258,756.57893
0.31426,127.15323,239.87391,413.51895,553.8989,756.33341
0.31491,126.91609,239.51181,413.18854,553.56435,756.08669
0.31557,126.6792,239.14978,412.85872,553.23151,755.84337
0.31622,126.44254,238.78728,412.52682,552.89525,755.59426
0.31687,126.20611,238.4246,412.1942,552.55814,755.34394
0.31752,125.9699,238.06172,411.86088,552.22021,755.09245
0.31817,125.7339,237.69865,411.52686,551.88145,754.83978
0.31882,125.4981,237.33538,411.19215,551.54189,754.58592
0.31947,125.2625,236.97193,410.85676,551.20152,754.3309
0.32012,125.02708,236.60828,410.52071,550.86036,754.07471
0.32077,124.79184,236.24445,410.184,550.5184,753.81735
0.32142,124.55677,235.88043,409.84665,550.17569,753.55883
0.32207,124.32186,235.51622,409.50866,549.8322,753.29915
0.32272,124.0871,235.15183,409.17005,549.48796,753.03832
0.32337,123.85248,234.78726,408.83084,549.14297,752.77633
0.32402,123.618,234.42249,408.49102,548.79724,752.5132
0.32467,123.38365,234.05755,408.1506,548.45079,752.2489
0.32533,123.14941,233.69268,407.81092,548.10611,751.98795
0.32598,122.91529,233.32738,407.46935,547.75822,751.72137
0.32663,122.68127,232.96191,407.12723,547.40962,751.45364
0.32728,122.44734,232.59627,406.78455,547.06033,751.18477
0.32793,122.2135,232.23045,406.44133,546.71035,750.91475
0.32858,121.97973,231.86447,406.09757,546.35969,750.64359
0.32923,121.74604,231.49832,405.7533,546.00836,750.3713
0.32988,121.5124,231.132,405.40851,545.65637,750.09787
0.33053,121.27882,230.76552,405.06322,545.30372,749.8233
0.33118,121.04529,230.39889,404.71744,544.95043,749.5476
0.33183,120.81179,230.03208,404.37116,544.5965,749.27076
0.33248,120.57832,229.66512,404.02441,544.24194,748.99278
0.33313,120.34488,229.29802,403.67719,543.88676,748.71365
0.33378,120.11144,228.93075,403.32952,543.53095,748.43339
0.33443,119.87802,228.56335,402.9814,543.17454,748.15199
0.33509,119.64459,228.19602,402.6341,542.81995,747.87384
0.33574,119.41115,227.82832,402.2851,542.46235,747.59015
0.33639,119.1777,227.46047,401.93567,542.10414,747.30533
0.33704,118.94422,227.09249,401.58582,541.74536,747.01936
0.33769,118.71071,226.72437,401.23557,541.38601,746.73223
0.33834,118.47716,226.35612,400.88492,541.02608,746.44396
0.33899,118.24357,225.98774,400.53388,540.66559,746.15454
0.33964,118.00992,225.61923,400.18245,540.30456,745.86397
0.34029,117.77621,225.2506,399.83064,539.94297,745.57224
0.34094,117.54244,224.88185,399.47846,539.58084,745.27936
0.34159,117.30859,224.51298,399.12592,539.21817,744.9853
0.34224,117.07466,224.144,398.77302,538.85497,744.6901
0.34289,116.84064,223.7749,398.41979,538.49125,744.39371
0.34354,116.60653,223.40569,398.0662,538.12701,744.09617
0.34419,116.37232,223.03637,397.71228,537.76226,743.79744
0.34484,116.138,222.66696,397.35803,537.397,743.49754
0.3455,115.90356,222.29766,397.00468,537.03359,743.20073
0.34615,115.66901,221.92806,396.6498,536.66732,742.89845
0.3468,115.43433,221.55836,396.29461,536.30056,742.59498
0.34745,115.19952,221.18856,395.93912,535.93332,742.29032
0.3481,114.96457,220.8187,395.58333,535.5656,741.98446
0.34875,114.72948,220.44874,395.22725,535.1974,741.67739
0.3494,114.49424,220.07871,394.87089,534.82873,741.36912
0.35005,114.25885,219.70861,394.51426,534.45959,741.05963
0.3507,114.02329,219.33844,394.15734,534.08998,740.74892
0.35135,113.78757,218.96821,393.80017,533.71992,740.437
0.352,113.55168,218.5979,393.44274,533.34941,740.12384
0.35265,113.31561,218.22754,393.08505,532.97844,739.80946
0.3533,113.07936,217.85713,392.7271,532.60703,739.49382
0.35395,112.84292,217.48666,392.36892,532.23519,739.17694
0.3546,112.6063,217.11616,392.0105,531.8629,738.8588
0.35526,112.36948,216.74581,391.65301,531.49246,738.54359
0.35591,112.13246,216.37522,391.29412,531.1193,738.22292
0.35656,111.89524,216.0046,390.935,530.74572,737.90099
0.35721,111.6578,215.63395,390.57566,530.37172,737.57779
0.35786,111.42016,215.26327,390.2161,529.99729,737.2533
0.35851,111.1823,214.89257,389.85634,529.62245,736.92752
0.35916,110.94422,214.52186,389.49636,529.2472,736.60043
0.35981,110.70592,214.15114,389.13618,528.87153,736.27206
0.36046,110.46739,213.7804,388.7758,528.49546,735.94236
0.36111,110.22863,213.40966,388.41523,528.11899,735.61135
0.36176,109.98964,213.03893,388.05445,527.74211,735.27901
0.36241,109.75041,212.66819,387.69349,527.36483,734.94534
0.36306,109.51095,212.29747,387.33235,526.98716,734.61033
0.36371,109.27124,211.92676,386.97103,526.60909,734.27398
0.36436,109.03128,211.55607,386.60952,526.23063,733.93627
0.36502,108.79108,211.18561,386.24898,525.85399,733.60124
0.36567,108.55063,210.81497,385.88713,525.47475,733.26079
0.36632,108.30993,210.44436,385.5251,525.09512,732.91897
0.36697,108.06897,210.07381,385.16291,524.71512,732.57575
0.36762,107.82775,209.70328,384.80056,524.33472,732.23113
0.36827,107.58628,209.3328,384.43804,523.95395,731.8851
0.36892,107.34456,208.96239,384.07536,523.57279,731.53767
0.36957,107.10257,208.59202,383.71253,523.19126,731.18882
0.37022,106.86032,208.22172,383.34954,522.80935,730.83854
0.37087,106.61781,207.85148,382.9864,522.42707,730.48682
0.37152,106.37504,207.48132,382.62311,522.04441,730.13365
0.37217,106.13201,207.11124,382.25967,521.66139,729.77903
0.37282,105.88872,206.74123,381.89609,521.27799,729.42294
0.37347,105.64516,206.37132,381.53236,520.89423,729.06539
0.37412,105.40134,206.00149,381.16849,520.5101,728.70636
0.37477,105.15725,205.63177,380.80447,520.12559,728.34583
0.37543,104.9129,205.26232,380.44141,519.74286,727.98775
0.37608,104.66829,204.89281,380.07712,519.35763,727.62422
0.37673,104.42342,204.5234,379.71269,518.97203,727.25917
0.37738,104.17829,204.15411,379.34812,518.58606,726.89259
0.37803,103.9329,203.78494,378.98341,518.19973,726.52449
0.37868,103.68725,203.41591,378.61857,517.81303,726.15484
0.37933,103.44134,203.047,378.2536,517.42597,725.78364
0.37998,103.19518,202.67824,377.8885,517.03855,725.41088
0.38063,102.94877,202.30962,377.52326,516.65077,725.03655
0.38128,102.7021,201.94114,377.15788,516.26262,724.66064
0.38193,102.45518,201.57282,376.79239,515.8741,724.28314
0.38258,102.20802,201.20467,376.42675,515.48523,723.90406
0.38323,101.96061,200.83667,376.06099,515.09599,723.52335
0.38388,101.71295,200.46884,375.69509,514.70638,723.14104
0.38453,101.46506,200.10119,375.32906,514.31641,722.75711
0.38519,101.21693,199.73389,374.96397,513.92815,722.37537
0.38584,100.96857,199.36661,374.59769,513.53745,721.98815
0.38649,100.71998,198.99952,374.23127,513.14639,721.59929
0.38714,100.47117,198.63263,373.86472,512.75496,721.20875
0.38779,100.22213,198.26594,373.49803,512.36317,720.81656
0.38844,99.97287,197.89946,373.13123,511.971,720.42267
0.38909,99.7234,197.53319,372.76428,511.57847,720.02711
0.38974,99.47372,197.16714,372.3972,511.18557,719.62983
0.39039,99.22383,196.80131,372.03,510.7923,719.23085
0.39104,98.97374,196.43571,371.66265,510.39866,718.83014
0.39169,98.72346,196.07035,371.29517,510.00465,718.42773
0.39234,98.47299,195.70523,370.92755,509.61027,718.02357
0.39299,98.22233,195.34035,370.5598,509.21552,717.61767
0.39364,97.9715,194.97572,370.19191,508.82039,717.21002
0.39429,97.72049,194.61136,369.82389,508.42489,716.80061
0.39494,97.46931,194.24725,369.45571,508.029,716.38942
0.3956,97.21797,193.88358,369.08842,507.63474,715.98018
0.39625,96.96647,193.52002,368.71997,507.2381,715.56543
0.3969,96.71482,193.15673,368.35137,506.84109,715.14888
0.39755,96.46304,192.79373,367.98263,506.44369,714.73052
0.3982,96.21111,192.43102,367.61373,506.04592,714.31036
0.39885,95.95906,192.06862,367.24469,505.64775,713.88838
0.3995,95.70688,191.7065,366.8755,505.24921,713.46456
0.40015,95.45459,191.34469,366.50616,504.85027,713.03889
0.4008,95.20219,190.9832,366.13665,504.45095,712.61139
0.40145,94.94969,190.62203,365.767,504.05124,712.18203
0.4021,94.69711,190.26117,365.39718,503.65114,711.75081
0.40275,94.44444,189.90065,365.02721,503.25064,711.31771
0.4034,94.19169,189.54046,364.65708,502.84975,710.88274
0.40405,93.93888,189.18061,364.28678,502.44847,710.44587
0.4047,93.68601,188.8211,363.91633,502.04679,710.00711
0.40536,93.4331,188.46211,363.54669,501.64664,709.57007
0.40601,93.18014,188.10331,363.17588,501.24416,709.12748
0.40666,92.92715,187.74487,362.80491,500.84128,708.68299
0.40731,92.67414,187.38681,362.43377,500.43799,708.23656
0.40796,92.42112,187.02911,362.06244,500.0343,707.78821
0.40861,92.1681,186.67179,361.69094,499.6302,707.33791
0.40926,91.91508,186.31486,361.31925,499.2257,706.88566
0.40991,91.66209,185.95832,360.94739,498.82079,706.43146
0.41056,91.40912,185.60217,360.57533,498.41546,705.97529
0.41121,91.15619,185.24642,360.20309,498.00971,705.51713
0.41186,90.9033,184.89107,359.83065,497.60355,705.05699
0.41251,90.65048,184.53615,359.45803,497.19697,704.59487
0.41316,90.39772,184.18163,359.0852,496.78998,704.13077
0.41381,90.14505,183.82754,358.71218,496.38256,703.66466
0.41446,89.89247,183.47387,358.33896,495.97473,703.19656
0.41512,89.63999,183.12078,357.96649,495.5683,702.72994
0.41577,89.38763,182.76799,357.59284,495.15961,702.25779
0.41642,89.13539,182.41563,357.219,494.75049,701.78363
0.41707,88.88329,182.06374,356.84495,494.34094,701.30745
0.41772,88.63134,181.71229,356.47067,493.93096,700.82923
0.41837,88.37955,181.3613,356.09618,493.52054,700.34896
0.41902,88.12794,181.01077,355.72147,493.10969,699.86665
0.41967,87.87651,180.66072,355.34653,492.6984,699.3823
0.42032,87.62528,180.31115,354.97136,492.28668,698.89589
0.42097,87.37426,179.96206,354.59597,491.8745,698.40741
0.42162,87.12347,179.61345,354.22035,491.4619,697.91688
0.42227,86.87291,179.26533,353.84449,491.04884,697.42427
0.42292,86.6226,178.91771,353.46839,490.63534,696.92959
0.42357,86.37255,178.57059,353.09205,490.22139,696.43283
0.42422,86.12278,178.22398,352.71547,489.807,695.93398
0.42487,85.87329,177.87788,352.33864,489.39215,695.43306
0.42553,85.62411,177.53244,351.96248,488.97863,694.93341
0.42618,85.37525,177.18738,351.58516,488.56287,694.42829
0.42683,85.12671,176.84286,351.20756,488.14665,693.92107
0.42748,84.87852,176.49886,350.82972,487.72998,693.41174
0.42813,84.63068,176.1554,350.45162,487.31285,692.90032
0.42878,84.38321,175.81249,350.07325,486.89527,692.38679
0.42943,84.13613,175.47012,349.69461,486.47721,691.87113
0.43008,83.88945,175.12831,349.31571,486.0587,691.35338
0.43073,83.64318,174.78707,348.93653,485.63972,690.83349
0.43138,83.39733,174.44638,348.55708,485.22026,690.3115
0.43203,83.15193,174.10626,348.17735,484.80034,689.78737
0.43268,82.907,173.76671,347.79734,484.37996,689.26109
0.43333,82.66253,173.42775,347.41705,483.95909,688.73269
0.43398,82.41855,173.08937,347.03646,483.53777,688.20216
0.43463,82.17507,172.75158,346.6556,483.11595,687.66949
0.43529,81.93211,172.41451,346.27532,482.69537,687.13795
0.43594,81.68968,172.07792,345.89387,482.27261,686.60103
0.43659,81.44779,171.74192,345.51211,481.84938,686.06196
0.43724,81.20646,171.40654,345.13006,481.42565,685.52076
0.43789,80.9657,171.07177,344.7477,481.00146,684.97743
0.43854,80.72554,170.73762,344.36505,480.57677,684.43195
0.43919,80.48598,170.40408,343.98208,480.15161,683.88436
0.43984,80.24704,170.07119,343.5988,479.72597,683.33461
0.44049,80.00874,169.73892,343.21522,479.29983,682.78274
0.44114,79.77108,169.40729,342.83131,478.87321,682.22873
0.44179,79.53409,169.07631,342.44709,478.44611,681.67259
0.44244,79.29779,168.74598,342.06255,478.01851,681.11431
0.44309,79.06218,168.41629,341.67769,477.59044,680.5539
0.44374,78.82728,168.08726,341.2925,477.16187,679.99136
0.44439,78.5931,167.75889,340.90699,476.7328,679.42669
0.44505,78.35967,167.4313,340.522,476.30489,678.86303
0.4457,78.127,167.10427,340.13582,475.87484,678.29409
0.44635,77.8951,166.77793,339.74932,475.44429,677.72305
0.447,77.66399,166.45225,339.36248,475.01326,677.14987
0.44765,77.43368,166.12726,338.9753,474.58172,676.57457
0.4483,77.20419,165.80297,338.58779,474.14969,675.99717
0.44895,76.97554,165.47936,338.19993,473.71718,675.41764
0.4496,76.74773,165.15645,337.81173,473.28416,674.836
0.45025,76.52079,164.83424,337.42318,472.85064,674.25225
0.4509,76.29473,164.51275,337.03429,472.41662,673.66641
0.45155,76.06957,164.19197,336.64505,471.98211,673.07846
0.4522,75.84531,163.87191,336.25547,471.5471,672.48841
0.45285,75.62198,163.55256,335.86553,471.11159,671.89627
0.4535,75.39959,163.23393,335.47523,470.67558,671.30204
0.45415,75.17816,162.91605,335.08459,470.23907,670.70569
